Repository: wesleybeckner/salty

## SALTY
========
Salty is an interactive data exploration tool for ionic liquid data from ILThermo (NIST)

# activate the new virtual environment, e.g. on OSX/Linux
source activate py36

# on Windows

# activate py36
conda install -c rdkit rdkit

```
Salty can then be installed with:
```
pip install salty-ilthermo
```

##### Alternative versions of rdkit
Should rdkit fail to install properly, refer to the [Anaconda rdkit package entry](https://anaconda.org/rdkit/rdkit)]
and try:
```
#Recommended
conda install -c rdkit/label/beta rdkit 
```
```
conda install -c rdkit/label/attic rdkit 
```
```
conda install -c rdkit/label/testing rdkit
```

File: salty/data/Viscosity.csv (part 1 of 3)
,NAME_CAT,SMILE_cation,NAME_ANI,SMILE_anion,T,P,Viscosity,Reference
1,1-ethyl-3-methylimidazolium,CCN1C=C[N+](=C1)C, dicyanamide,C(#N)[N-]C#N,278.15,101.325,0.03251,"Neves, C. M. S. S.; Kurnia, K. A.; Coutinho, J. A. P.; Marrucho, I. M.; Lopes, J. N. C.; Freire, M. G.; Rebelo, L. P. N. (2013) J. Phys. Chem. B 117, 10271-10283."
2,1-ethyl-3-methylimidazolium,CCN1C=C[N+](=C1)C, dicyanamide,C(#N)[N-]C#N,283.15,101.325,0.02667,"Neves, C. M. S. S.; Kurnia, K. A.; Coutinho, J. A. P.; Marrucho, I. M.; Lopes, J. N. C.; Freire, M. G.; Rebelo, L. P. N. (2013) J. Phys. Chem. B 117, 10271-10283."
3,1-ethyl-3-methylimidazolium,CCN1C=C[N+](=C1)C, dicyanamide,C(#N)[N-]C#N,288.15,101.325,0.02223,"Neves, C. M. S. S.; Kurnia, K. A.; Coutinho, J. A. P.; Marrucho, I. M.; Lopes, J. N. C.; Freire, M. G.; Rebelo, L. P. N. (2013) J. Phys. Chem. B 117, 10271-10283."
4,1-ethyl-3-methylimidazolium,CCN1C=C[N+](=C1)C, dicyanamide,C(#N)[N-]C#N,293.15,101.325,0.01879,"Neves, C. M. S. S.; Kurnia, K. A.; Coutinho, J. A. P.; Marrucho, I. M.; Lopes, J. N. C.; Freire, M. G.; Rebelo, L. P. N. (2013) J. Phys. Chem. B 117, 10271-10283."
5,1-ethyl-3-methylimidazolium,CCN1C=C[N+](=C1)C, dicyanamide,C(#N)[N-]C#N,298.15,101.325,0.01609,"Neves, C. M. S. S.; Kurnia, K. A.; Coutinho, J. A. P.; Marrucho, I. M.; Lopes, J. N. C.; Freire, M. G.; Rebelo, L. P. N. (2013) J. Phys. Chem. B 117, 10271-10283."
6,1-ethyl-3-methylimidazolium,CCN1C=C[N+](=C1)C, dicyanamide,C(#N)[N-]C#N,303.15,101.325,0.01392,"Neves, C. M. S. S.; Kurnia, K. A.; Coutinho, J. A. P.; Marrucho, I. M.; Lopes, J. N. C.; Freire, M. G.; Rebelo, L. P. N. (2013) J. Phys. Chem. B 117, 10271-10283."
7,1-ethyl-3-methylimidazolium,CCN1C=C[N+](=C1)C, dicyanamide,C(#N)[N-]C#N,308.15,101.325,0.01216,"Neves, C. M. S. S.; Kurnia, K. A.; Coutinho, J. A. P.; Marrucho, I. M.; Lopes, J. N. C.; Freire, M. G.; Rebelo, L. P. N. (2013) J. Phys. Chem. B 117, 10271-10283."
8,1-ethyl-3-methylimidazolium,CCN1C=C[N+](=C1)C, dicyanamide,C(#N)[N-]C#N,313.15,101.325,0.01072,"Neves, C. M. S. S.; Kurnia, K. A.; Coutinho, J. A. P.; Marrucho, I. M.; Lopes, J. N. C.; Freire, M. G.; Rebelo, L. P. N. (2013) J. Phys. Chem. B 117, 10271-10283."
9,1-ethyl-3-methylimidazolium,CCN1C=C[N+](=C1)C, dicyanamide,C(#N)[N-]C#N,318.15,101.325,0.00952,"Neves, C. M. S. S.; Kurnia, K. A.; Coutinho, J. A. P.; Marrucho, I. M.; Lopes, J. N. C.; Freire, M. G.; Rebelo, L. P. N. (2013) J. Phys. Chem. B 117, 10271-10283."
10,1-ethyl-3-methylimidazolium,CCN1C=C[N+](=C1)C, dicyanamide,C(#N)[N-]C#N,323.15,101.325,0.00852,"Neves, C. M. S. S.; Kurnia, K. A.; Coutinho, J. A. P.; Marrucho, I. M.; Lopes, J. N. C.; Freire, M. G.; Rebelo, L. P. N. (2013) J. Phys. Chem. B 117, 10271-10283."
11,1-ethyl-3-methylimidazolium,CCN1C=C[N+](=C1)C, dicyanamide,C(#N)[N-]C#N,328.15,101.325,0.007673,"Neves, C. M. S. S.; Kurnia, K. A.; Coutinho, J. A. P.; Marrucho, I. M.; Lopes, J. N. C.; Freire, M. G.; Rebelo, L. P. N. (2013) J. Phys. Chem. B 117, 10271-10283."
12,1-ethyl-3-methylimidazolium,CCN1C=C[N+](=C1)C, dicyanamide,C(#N)[N-]C#N,333.15,101.325,0.006951,"Neves, C. M. S. S.; Kurnia, K. A.; Coutinho, J. A. P.; Marrucho, I. M.; Lopes, J. N. C.; Freire, M. G.; Rebelo, L. P. N. (2013) J. Phys. Chem. B 117, 10271-10283."
13,1-ethyl-3-methylimidazolium,CCN1C=C[N+](=C1)C, dicyanamide,C(#N)[N-]C#N,338.15,101.325,0.006327,"Neves, C. M. S. S.; Kurnia, K. A.; Coutinho, J. A. P.; Marrucho, I. M.; Lopes, J. N. C.; Freire, M. G.; Rebelo, L. P. N. (2013) J. Phys. Chem. B 117, 10271-10283."
14,1-ethyl-3-methylimidazolium,CCN1C=C[N+](=C1)C, dicyanamide,C(#N)[N-]C#N,343.15,101.325,0.005788,"Neves, C. M. S. S.; Kurnia, K. A.; Coutinho, J. A. P.; Marrucho, I. M.; Lopes, J. N. C.; Freire, M. G.; Rebelo, L. P. N. (2013) J. Phys. Chem. B 117, 10271-10283."
15,1-ethyl-3-methylimidazolium,CCN1C=C[N+](=C1)C, dicyanamide,C(#N)[N-]C#N,348.15,101.325,0.005319,"Neves, C. M. S. S.; Kurnia, K. A.; Coutinho, J. A. P.; Marrucho, I. M.; Lopes, J. N. C.; Freire, M. G.; Rebelo, L. P. N. (2013) J. Phys. Chem. B 117, 10271-10283."
16,1-ethyl-3-methylimidazolium,CCN1C=C[N+](=C1)C, dicyanamide,C(#N)[N-]C#N,353.15,101.325,0.004909,"Neves, C. M. S. S.; Kurnia, K. A.; Coutinho, J. A. P.; Marrucho, I. M.; Lopes, J. N. C.; Freire, M. G.; Rebelo, L. P. N. (2013) J. Phys. Chem. B 117, 10271-10283."
17,1-ethyl-3-methylimidazolium,CCN1C=C[N+](=C1)C, dicyanamide,C(#N)[N-]C#N,358.15,101.325,0.004548,"Neves, C. M. S. S.; Kurnia, K. A.; Coutinho, J. A. P.; Marrucho, I. M.; Lopes, J. N. C.; Freire, M. G.; Rebelo, L. P. N. (2013) J. Phys. Chem. B 117, 10271-10283."
18,1-ethyl-3-methylimidazolium,CCN1C=C[N+](=C1)C, dicyanamide,C(#N)[N-]C#N,363.15,101.325,0.004229,"Neves, C. M. S. S.; Kurnia, K. A.; Coutinho, J. A. P.; Marrucho, I. M.; Lopes, J. N. C.; Freire, M. G.; Rebelo, L. P. N. (2013) J. Phys. Chem. B 117, 10271-10283."
19,1-ethyl-3-methylimidazolium,CCN1C=C[N+](=C1)C,"1,1,2,2,2-pentafluoro-N-[(pentafluoroethyl)sulfonyl]ethanesulfonamide",C(C(F)(F)S(=O)(=O)NS(=O)(=O)C(C(F)(F)F)(F)F)(F)(F)F,293,101.325,0.098,"Appetecchi, G. B.; Montanino, M.; Carewska, M.; Moreno, M.; Alessandrini, F.; Passerini, S. (2011) Electrochim. Acta 56, 1300-1307."
20,1-butyl-3-methylimidazolium ,CCCCN1C=C[N+](=C1)C,acetate,CC(=O)[O-],283.15,101.325,1.037,"Almeida, H. F. D.; Passos, H.; Lopes-da-Silva, J. A.; Fernandes, A. M.; Freire, M. G.; Coutinho, J. A. P. (2012) J. Chem. Eng. Data 57(11), 3005-3013."
21,1-butyl-3-methylimidazolium ,CCCCN1C=C[N+](=C1)C,acetate,CC(=O)[O-],288.15,101.325,0.66,"Almeida, H. F. D.; Passos, H.; Lopes-da-Silva, J. A.; Fernandes, A. M.; Freire, M. G.; Coutinho, J. A. P. (2012) J. Chem. Eng. Data 57(11), 3005-3013."
22,1-butyl-3-methylimidazolium ,CCCCN1C=C[N+](=C1)C,acetate,CC(=O)[O-],293.15,101.325,0.43,"Almeida, H. F. D.; Passos, H.; Lopes-da-Silva, J. A.; Fernandes, A. M.; Freire, M. G.; Coutinho, J. A. P. (2012) J. Chem. Eng. Data 57(11), 3005-3013."
23,1-butyl-3-methylimidazolium ,CCCCN1C=C[N+](=C1)C,acetate,CC(=O)[O-],298.15,101.325,0.3,"Almeida, H. F. D.; Passos, H.; Lopes-da-Silva, J. A.; Fernandes, A. M.; Freire, M. G.; Coutinho, J. A. P. (2012) J. Chem. Eng. Data 57(11), 3005-3013."
24,1-butyl-3-methylimidazolium ,CCCCN1C=C[N+](=C1)C,acetate,CC(=O)[O-],303.15,101.325,0.21,"Almeida, H. F. D.; Passos, H.; Lopes-da-Silva, J. A.; Fernandes, A. M.; Freire, M. G.; Coutinho, J. A. P. (2012) J. Chem. Eng. Data 57(11), 3005-3013."
25,1-butyl-3-methylimidazolium ,CCCCN1C=C[N+](=C1)C,acetate,CC(=O)[O-],308.15,101.325,0.152,"Almeida, H. F. D.; Passos, H.; Lopes-da-Silva, J. A.; Fernandes, A. M.; Freire, M. G.; Coutinho, J. A. P. (2012) J. Chem. Eng. Data 57(11), 3005-3013."
26,1-butyl-3-methylimidazolium ,CCCCN1C=C[N+](=C1)C,acetate,CC(=O)[O-],313.15,101.325,0.112,"Almeida, H. F. D.; Passos, H.; Lopes-da-Silva, J. A.; Fernandes, A. M.; Freire, M. G.; Coutinho, J. A. P. (2012) J. Chem. Eng. Data 57(11), 3005-3013."
27,1-butyl-3-methylimidazolium ,CCCCN1C=C[N+](=C1)C,acetate,CC(=O)[O-],318.15,101.325,0.086,"Almeida, H. F. D.; Passos, H.; Lopes-da-Silva, J. A.; Fernandes, A. M.; Freire, M. G.; Coutinho, J. A. P. (2012) J. Chem. Eng. Data 57(11), 3005-3013."
28,1-butyl-3-methylimidazolium ,CCCCN1C=C[N+](=C1)C,acetate,CC(=O)[O-],323.15,101.325,0.067,"Almeida, H. F. D.; Passos, H.; Lopes-da-Silva, J. A.; Fernandes, A. M.; Freire, M. G.; Coutinho, J. A. P. (2012) J. Chem. Eng. Data 57(11), 3005-3013."
29,1-butyl-3-methylimidazolium ,CCCCN1C=C[N+](=C1)C,acetate,CC(=O)[O-],328.15,101.325,0.053,"Almeida, H. F. D.; Passos, H.; Lopes-da-Silva, J. A.; Fernandes, A. M.; Freire, M. G.; Coutinho, J. A. P. (2012) J. Chem. Eng. Data 57(11), 3005-3013."
30,1-butyl-3-methylimidazolium ,CCCCN1C=C[N+](=C1)C,acetate,CC(=O)[O-],333.15,101.325,0.043,"Almeida, H. F. D.; Passos, H.; Lopes-da-Silva, J. A.; Fernandes, A. M.; Freire, M. G.; Coutinho, J. A. P. (2012) J. Chem. Eng. Data 57(11), 3005-3013."
31,1-butyl-3-methylimidazolium ,CCCCN1C=C[N+](=C1)C,acetate,CC(=O)[O-],338.15,101.325,0.035,"Almeida, H. F. D.; Passos, H.; Lopes-da-Silva, J. A.; Fernandes, A. M.; Freire, M. G.; Coutinho, J. A. P. (2012) J. Chem. Eng. Data 57(11), 3005-3013."
32,1-butyl-3-methylimidazolium ,CCCCN1C=C[N+](=C1)C,acetate,CC(=O)[O-],343.15,101.325,0.029,"Almeida, H. F. D.; Passos, H.; Lopes-da-Silva, J. A.; Fernandes, A. M.; Freire, M. G.; Coutinho, J. A. P. (2012) J. Chem. Eng. Data 57(11), 3005-3013."
33,1-butyl-3-methylimidazolium ,CCCCN1C=C[N+](=C1)C,acetate,CC(=O)[O-],348.15,101.325,0.024,"Almeida, H. F. D.; Passos, H.; Lopes-da-Silva, J. A.; Fernandes, A. M.; Freire, M. G.; Coutinho, J. A. P. (2012) J. Chem. Eng. Data 57(11), 3005-3013."
34,1-butyl-3-methylimidazolium ,CCCCN1C=C[N+](=C1)C,acetate,CC(=O)[O-],353.15,101.325,0.021,"Almeida, H. F. D.; Passos, H.; Lopes-da-Silva, J. A.; Fernandes, A. M.; Freire, M. G.; Coutinho, J. A. P. (2012) J. Chem. Eng. Data 57(11), 3005-3013."
35,1-butyl-3-methylimidazolium ,CCCCN1C=C[N+](=C1)C,acetate,CC(=O)[O-],358.15,101.325,0.0174,"Almeida, H. F. D.; Passos, H.; Lopes-da-Silva, J. A.; Fernandes, A. M.; Freire, M. G.; Coutinho, J. A. P. (2012) J. Chem. Eng. Data 57(11), 3005-3013."
36,1-butyl-3-methylimidazolium ,CCCCN1C=C[N+](=C1)C,acetate,CC(=O)[O-],363.15,101.325,0.0151,"Almeida, H. F. D.; Passos, H.; Lopes-da-Silva, J. A.; Fernandes, A. M.; Freire, M. G.; Coutinho, J. A. P. (2012) J. Chem. Eng. Data 57(11), 3005-3013."
37,1-ethyl-3-methylimidazolium,CCN1C=C[N+](=C1)C,acetate,CC(=O)[O-],298.15,101,0.1263,"Oliveira, F. S.; Rebelo, L. P. N.; Marrucho, I. M. (2015) J. Chem. Eng"
38,1-ethyl-3-methylimidazolium,CCN1C=C[N+](=C1)C,acetate,CC(=O)[O-],303.15,101,0.0936,"Oliveira, F. S.; Rebelo, L. P. N.; Marrucho, I. M. (2015) J. Chem. Eng"
39,1-ethyl-3-methylimidazolium,CCN1C=C[N+](=C1)C,acetate,CC(=O)[O-],308.15,101,0.0713,"Oliveira, F. S.; Rebelo, L. P. N.; Marrucho, I. M. (2015) J. Chem. Eng"
40,1-ethyl-3-methylimidazolium,CCN1C=C[N+](=C1)C,acetate,CC(=O)[O-],313.15,101,0.0555,"Oliveira, F. S.; Rebelo, L. P. N.; Marrucho, I. M. (2015) J. Chem. Eng"
41,1-ethyl-3-methylimidazolium,CCN1C=C[N+](=C1)C,acetate,CC(=O)[O-],318.15,101,0.0442,"Oliveira, F. S.; Rebelo, L. P. N.; Marrucho, I. M. (2015) J. Chem. Eng"
42,1-ethyl-3-methylimidazolium,CCN1C=C[N+](=C1)C,acetate,CC(=O)[O-],323.15,101,0.0357,"Oliveira, F. S.; Rebelo, L. P. N.; Marrucho, I. M. (2015) J. Chem. Eng"
43,"1,3-dimethylimidazolium ",CN1C=C[N+](=C1)C,acetate,CC(=O)[O-],293.15,101.325,0.0906,"Hou, H.-Y.; Huang, Y.; Wang, S.; Bai, B. (2011) Acta Phys. Chim. Sin. 27(11), 2512-2520."
44,"1,3-dimethylimidazolium ",CN1C=C[N+](=C1)C,acetate,CC(=O)[O-],295.16,101.325,0.0893,"Hou, H.-Y.; Huang, Y.; Wang, S.; Bai, B. (2011) Acta Phys. Chim. Sin. 27(11), 2512-2520."
45,"1,3-dimethylimidazolium ",CN1C=C[N+](=C1)C,acetate,CC(=O)[O-],298.15,101.325,0.087,"Hou, H.-Y.; Huang, Y.; Wang, S.; Bai, B. (2011) Acta Phys. Chim. Sin. 27(11), 2512-2520."
46,"1,3-dimethylimidazolium ",CN1C=C[N+](=C1)C,acetate,CC(=O)[O-],303.09,101.325,0.0849,"Hou, H.-Y.; Huang, Y.; Wang, S.; Bai, B. (2011) Acta Phys. Chim. Sin. 27(11), 2512-2520."
47,"1,3-dimethylimidazolium ",CN1C=C[N+](=C1)C,acetate,CC(=O)[O-],308.13,101.325,0.0815,"Hou, H.-Y.; Huang, Y.; Wang, S.; Bai, B. (2011) Acta Phys. Chim. Sin. 27(11), 2512-2520."
48,"1,3-dimethylimidazolium ",CN1C=C[N+](=C1)C,acetate,CC(=O)[O-],313.17,101.325,0.0783,"Hou, H.-Y.; Huang, Y.; Wang, S.; Bai, B. (2011) Acta Phys. Chim. Sin. 27(11), 2512-2520."
49,"1,3-dimethylimidazolium ",CN1C=C[N+](=C1)C,acetate,CC(=O)[O-],318.16,101.325,0.0754,"Hou, H.-Y.; Huang, Y.; Wang, S.; Bai, B. (2011) Acta Phys. Chim. Sin. 27(11), 2512-2520."
50,"1,3-dimethylimidazolium ",CN1C=C[N+](=C1)C,acetate,CC(=O)[O-],323.11,101.325,0.0729,"Hou, H.-Y.; Huang, Y.; Wang, S.; Bai, B. (2011) Acta Phys. Chim. Sin. 27(11), 2512-2520."
51,"1,3-dimethylimidazolium ",CN1C=C[N+](=C1)C,acetate,CC(=O)[O-],328.14,101.325,0.0708,"Hou, H.-Y.; Huang, Y.; Wang, S.; Bai, B. (2011) Acta Phys. Chim. Sin. 27(11), 2512-2520."
52,"1,3-dimethylimidazolium ",CN1C=C[N+](=C1)C,acetate,CC(=O)[O-],330.09,101.325,0.0703,"Hou, H.-Y.; Huang, Y.; Wang, S.; Bai, B. (2011) Acta Phys. Chim. Sin. 27(11), 2512-2520."
53,"1,3-dimethylimidazolium ",CN1C=C[N+](=C1)C,acetate,CC(=O)[O-],333.16,101.325,0.0692,"Hou, H.-Y.; Huang, Y.; Wang, S.; Bai, B. (2011) Acta Phys. Chim. Sin. 27(11), 2512-2520."
54,"1,3-dimethylimidazolium ",CN1C=C[N+](=C1)C,acetate,CC(=O)[O-],335.05,101.325,0.0685,"Hou, H.-Y.; Huang, Y.; Wang, S.; Bai, B. (2011) Acta Phys. Chim. Sin. 27(11), 2512-2520."
55,"1,3-dimethylimidazolium ",CN1C=C[N+](=C1)C,acetate,CC(=O)[O-],338.14,101.325,0.0673,"Hou, H.-Y.; Huang, Y.; Wang, S.; Bai, B. (2011) Acta Phys. Chim. Sin. 27(11), 2512-2520."
56,"1,3-dimethylimidazolium ",CN1C=C[N+](=C1)C,bis((trifluoromethyl)sulfonyl)amide,C(F)(F)(F)S(=O)(=O)[N-]S(=O)(=O)C(F)(F)F,293.15,101.325,0.04623,"Rocha, M. A. A.; Neves, C. M. S. S.; Freire, M. G.; Russina, O.; Triolo, A.; Coutinho, J. A. P.; Santos, L. M. N. B. F. (2013) J. Phys. Chem. 117, 10889-10897."
57,"1,3-dimethylimidazolium ",CN1C=C[N+](=C1)C,bis((trifluoromethyl)sulfonyl)amide,C(F)(F)(F)S(=O)(=O)[N-]S(=O)(=O)C(F)(F)F,298.15,101.325,0.03806,"Rocha, M. A. A.; Neves, C. M. S. S.; Freire, M. G.; Russina, O.; Triolo, A.; Coutinho, J. A. P.; Santos, L. M. N. B. F. (2013) J. Phys. Chem. 117, 10889-10897."
58,"1,3-dimethylimidazolium ",CN1C=C[N+](=C1)C,bis((trifluoromethyl)sulfonyl)amide,C(F)(F)(F)S(=O)(=O)[N-]S(=O)(=O)C(F)(F)F,303.15,101.325,0.03181,"Rocha, M. A. A.; Neves, C. M. S. S.; Freire, M. G.; Russina, O.; Triolo, A.; Coutinho, J. A. P.; Santos, L. M. N. B. F. (2013) J. Phys. Chem. 117, 10889-10897."
59,"1,3-dimethylimidazolium ",CN1C=C[N+](=C1)C,bis((trifluoromethyl)sulfonyl)amide,C(F)(F)(F)S(=O)(=O)[N-]S(=O)(=O)C(F)(F)F,308.15,101.325,0.0269,"Rocha, M. A. A.; Neves, C. M. S. S.; Freire, M. G.; Russina, O.; Triolo, A.; Coutinho, J. A. P.; Santos, L. M. N. B. F. (2013) J. Phys. Chem. 117, 10889-10897."
60,"1,3-dimethylimidazolium ",CN1C=C[N+](=C1)C,bis((trifluoromethyl)sulfonyl)amide,C(F)(F)(F)S(=O)(=O)[N-]S(=O)(=O)C(F)(F)F,313.15,101.325,0.02302,"Rocha, M. A. A.; Neves, C. M. S. S.; Freire, M. G.; Russina, O.; Triolo, A.; Coutinho, J. A. P.; Santos, L. M. N. B. F. (2013) J. Phys. Chem. 117, 10889-10897."
61,"1,3-dimethylimidazolium ",CN1C=C[N+](=C1)C,bis((trifluoromethyl)sulfonyl)amide,C(F)(F)(F)S(=O)(=O)[N-]S(=O)(=O)C(F)(F)F,318.15,101.325,0.01989,"Rocha, M. A. A.; Neves, C. M. S. S.; Freire, M. G.; Russina, O.; Triolo, A.; Coutinho, J. A. P.; Santos, L. M. N. B. F. (2013) J. Phys. Chem. 117, 10889-10897."
62,"1,3-dimethylimidazolium ",CN1C=C[N+](=C1)C,bis((trifluoromethyl)sulfonyl)amide,C(F)(F)(F)S(=O)(=O)[N-]S(=O)(=O)C(F)(F)F,323.15,101.325,0.01734,"Rocha, M. A. A.; Neves, C. M. S. S.; Freire, M. G.; Russina, O.; Triolo, A.; Coutinho, J. A. P.; Santos, L. M. N. B. F. (2013) J. Phys. Chem. 117, 10889-10897."
63,"1,3-dimethylimidazolium ",CN1C=C[N+](=C1)C,bis((trifluoromethyl)sulfonyl)amide,C(F)(F)(F)S(=O)(=O)[N-]S(=O)(=O)C(F)(F)F,328.15,101.325,0.01523,"Rocha, M. A. A.; Neves, C. M. S. S.; Freire, M. G.; Russina, O.; Triolo, A.; Coutinho, J. A. P.; Santos, L. M. N. B. F. (2013) J. Phys. Chem. 117, 10889-10897."
64,"1,3-dimethylimidazolium ",CN1C=C[N+](=C1)C,bis((trifluoromethyl)sulfonyl)amide,C(F)(F)(F)S(=O)(=O)[N-]S(=O)(=O)C(F)(F)F,333.15,101.325,0.01349,"Rocha, M. A. A.; Neves, C. M. S. S.; Freire, M. G.; Russina, O.; Triolo, A.; Coutinho, J. A. P.; Santos, L. M. N. B. F. (2013) J. Phys. Chem. 117, 10889-10897."
65,"1,3-dimethylimidazolium ",CN1C=C[N+](=C1)C,bis((trifluoromethyl)sulfonyl)amide,C(F)(F)(F)S(=O)(=O)[N-]S(=O)(=O)C(F)(F)F,338.15,101.325,0.01202,"Rocha, M. A. A.; Neves, C. M. S. S.; Freire, M. G.; Russina, O.; Triolo, A.; Coutinho, J. A. P.; Santos, L. M. N. B. F. (2013) J. Phys. Chem. 117, 10889-10897."
66,"1,3-dimethylimidazolium ",CN1C=C[N+](=C1)C,bis((trifluoromethyl)sulfonyl)amide,C(F)(F)(F)S(=O)(=O)[N-]S(=O)(=O)C(F)(F)F,343.15,101.325,0.01078,"Rocha, M. A. A.; Neves, C. M. S. S.; Freire, M. G.; Russina, O.; Triolo, A.; Coutinho, J. A. P.; Santos, L. M. N. B. F. (2013) J. Phys. Chem. 117, 10889-10897."
67,"1,3-dimethylimidazolium ",CN1C=C[N+](=C1)C,bis((trifluoromethyl)sulfonyl)amide,C(F)(F)(F)S(=O)(=O)[N-]S(=O)(=O)C(F)(F)F,348.15,101.325,0.00973,"Rocha, M. A. A.; Neves, C. M. S. S.; Freire, M. G.; Russina, O.; Triolo, A.; Coutinho, J. A. P.; Santos, L. M. N. B. F. (2013) J. Phys. Chem. 117, 10889-10897."
68,"1,3-dimethylimidazolium ",CN1C=C[N+](=C1)C,bis((trifluoromethyl)sulfonyl)amide,C(F)(F)(F)S(=O)(=O)[N-]S(=O)(=O)C(F)(F)F,353.15,101.325,0.00882,"Rocha, M. A. A.; Neves, C. M. S. S.; Freire, M. G.; Russina, O.; Triolo, A.; Coutinho, J. A. P.; Santos, L. M. N. B. F. (2013) J. Phys. Chem. 117, 10889-10897."
69,"1,3-dimethylimidazolium ",CN1C=C[N+](=C1)C,bis((trifluoromethyl)sulfonyl)amide,C(F)(F)(F)S(=O)(=O)[N-]S(=O)(=O)C(F)(F)F,358.15,101.325,0.00803,"Rocha, M. A. A.; Neves, C. M. S. S.; Freire, M. G.; Russina, O.; Triolo, A.; Coutinho, J. A. P.; Santos, L. M. N. B. F. (2013) J. Phys. Chem. 117, 10889-10897."
70,"1,3-dimethylimidazolium ",CN1C=C[N+](=C1)C,bis((trifluoromethyl)sulfonyl)amide,C(F)(F)(F)S(=O)(=O)[N-]S(=O)(=O)C(F)(F)F,363.15,101.325,0.00734,"Rocha, M. A. A.; Neves, C. M. S. S.; Freire, M. G.; Russina, O.; Triolo, A.; Coutinho, J. A. P.; Santos, L. M. N. B. F. (2013) J. Phys. Chem. 117, 10889-10897."
71,1-butyl-3-methylimidazolium ,CCCCN1C=C[N+](=C1)C,bis(perfluoroethylsulfonyl)imide,C(C(F)(F)S(=O)(=O)[N-]S(=O)(=O)C(C(F)(F)F)(F)F)(F)(F)F,273.15,101,0.579,"Nazet, A.; Sokolov, S.; Sonnleitner, T.; Makino, T.; Kanakubo, M.; Buchner, R. (2015) J. Chem. Eng. Data 60(8), 2400-2411."
72,1-butyl-3-methylimidazolium ,CCCCN1C=C[N+](=C1)C,bis(perfluoroethylsulfonyl)imide,C(C(F)(F)S(=O)(=O)[N-]S(=O)(=O)C(C(F)(F)F)(F)F)(F)(F)F,278.15,101,0.399,"Nazet, A.; Sokolov, S.; Sonnleitner, T.; Makino, T.; Kanakubo, M.; Buchner, R. (2015) J. Chem. Eng. Data 60(8), 2400-2411."
73,1-butyl-3-methylimidazolium ,CCCCN1C=C[N+](=C1)C,bis(perfluoroethylsulfonyl)imide,C(C(F)(F)S(=O)(=O)[N-]S(=O)(=O)C(C(F)(F)F)(F)F)(F)(F)F,283.15,101,0.282,"Nazet, A.; Sokolov, S.; Sonnleitner, T.; Makino, T.; Kanakubo, M.; Buchner, R. (2015) J. Chem. Eng. Data 60(8), 2400-2411."
74,1-butyl-3-methylimidazolium ,CCCCN1C=C[N+](=C1)C,bis(perfluoroethylsulfonyl)imide,C(C(F)(F)S(=O)(=O)[N-]S(=O)(=O)C(C(F)(F)F)(F)F)(F)(F)F,288.15,101,0.205,"Nazet, A.; Sokolov, S.; Sonnleitner, T.; Makino, T.; Kanakubo, M.; Buchner, R. (2015) J. Chem. Eng. Data 60(8), 2400-2411."
75,1-butyl-3-methylimidazolium ,CCCCN1C=C[N+](=C1)C,bis(perfluoroethylsulfonyl)imide,C(C(F)(F)S(=O)(=O)[N-]S(=O)(=O)C(C(F)(F)F)(F)F)(F)(F)F,293.15,101,0.1533,"Nazet, A.; Sokolov, S.; Sonnleitner, T.; Makino, T.; Kanakubo, M.; Buchner, R. (2015) J. Chem. Eng. Data 60(8), 2400-2411."
76,1-butyl-3-methylimidazolium ,CCCCN1C=C[N+](=C1)C,bis(perfluoroethylsulfonyl)imide,C(C(F)(F)S(=O)(=O)[N-]S(=O)(=O)C(C(F)(F)F)(F)F)(F)(F)F,298.15,101,0.1159,"Nazet, A.; Sokolov, S.; Sonnleitner, T.; Makino, T.; Kanakubo, M.; Buchner, R. (2015) J. Chem. Eng. Data 60(8), 2400-2411."
77,1-butyl-3-methylimidazolium ,CCCCN1C=C[N+](=C1)C,bis(perfluoroethylsulfonyl)imide,C(C(F)(F)S(=O)(=O)[N-]S(=O)(=O)C(C(F)(F)F)(F)F)(F)(F)F,303.15,101,0.0897,"Nazet, A.; Sokolov, S.; Sonnleitner, T.; Makino, T.; Kanakubo, M.; Buchner, R. (2015) J. Chem. Eng. Data 60(8), 2400-2411."
78,1-butyl-3-methylimidazolium ,CCCCN1C=C[N+](=C1)C,bis(perfluoroethylsulfonyl)imide,C(C(F)(F)S(=O)(=O)[N-]S(=O)(=O)C(C(F)(F)F)(F)F)(F)(F)F,313.15,101,0.0566,"Nazet, A.; Sokolov, S.; Sonnleitner, T.; Makino, T.; Kanakubo, M.; Buchner, R. (2015) J. Chem. Eng. Data 60(8), 2400-2411."
79,1-butyl-3-methylimidazolium ,CCCCN1C=C[N+](=C1)C,bis(perfluoroethylsulfonyl)imide,C(C(F)(F)S(=O)(=O)[N-]S(=O)(=O)C(C(F)(F)F)(F)F)(F)(F)F,323.15,101,0.0379,"Nazet, A.; Sokolov, S.; Sonnleitner, T.; Makino, T.; Kanakubo, M.; Buchner, R. (2015) J. Chem. Eng. Data 60(8), 2400-2411."
80,1-butyl-3-methylimidazolium ,CCCCN1C=C[N+](=C1)C,bis(perfluoroethylsulfonyl)imide,C(C(F)(F)S(=O)(=O)[N-]S(=O)(=O)C(C(F)(F)F)(F)F)(F)(F)F,333.15,101,0.0266,"Nazet, A.; Sokolov, S.; Sonnleitner, T.; Makino, T.; Kanakubo, M.; Buchner, R. (2015) J. Chem. Eng. Data 60(8), 2400-2411."
81,1-butyl-3-methylimidazolium ,CCCCN1C=C[N+](=C1)C,bis(perfluoroethylsulfonyl)imide,C(C(F)(F)S(=O)(=O)[N-]S(=O)(=O)C(C(F)(F)F)(F)F)(F)(F)F,343.15,101,0.01948,"Nazet, A.; Sokolov, S.; Sonnleitner, T.; Makino, T.; Kanakubo, M.; Buchner, R. (2015) J. Chem. Eng. Data 60(8), 2400-2411."
82,1-butyl-3-methylimidazolium ,CCCCN1C=C[N+](=C1)C,bis(perfluoroethylsulfonyl)imide,C(C(F)(F)S(=O)(=O)[N-]S(=O)(=O)C(C(F)(F)F)(F)F)(F)(F)F,353.15,101,0.01474,"Nazet, A.; Sokolov, S.; Sonnleitner, T.; Makino, T.; Kanakubo, M.; Buchner, R. (2015) J. Chem. Eng. Data 60(8), 2400-2411."
83,1-butyl-3-methylimidazolium ,CCCCN1C=C[N+](=C1)C,bis(perfluoroethylsulfonyl)imide,C(C(F)(F)S(=O)(=O)[N-]S(=O)(=O)C(C(F)(F)F)(F)F)(F)(F)F,363.15,101,0.01148,"Nazet, A.; Sokolov, S.; Sonnleitner, T.; Makino, T.; Kanakubo, M.; Buchner, R. (2015) J. Chem. Eng. Data 60(8), 2400-2411."
84,"1-butyl-2,3-dimethyl-1H-imidazolium ",CCCC[NH+]1C=CN(C1C)C,bis(trifluoromethylsulfonyl)amide,C(F)(F)(F)S(=O)(=O)[N-]S(=O)(=O)C(F)(F)F,273.15,101.325,0.519,"Gacino, F. M.; Regueira, T.; Lugo, L.; Comunas, M. J. P.; Fernandez, J. (2011) J. Chem. Eng. Data 56(12), 4984-4999."
85,"1-butyl-2,3-dimethyl-1H-imidazolium ",CCCC[NH+]1C=CN(C1C)C,bis(trifluoromethylsulfonyl)amide,C(F)(F)(F)S(=O)(=O)[N-]S(=O)(=O)C(F)(F)F,278.15,101.325,0.353,"Gacino, F. M.; Regueira, T.; Lugo, L.; Comunas, M. J. P.; Fernandez, J. (2011) J. Chem. Eng. Data 56(12), 4984-4999."
86,"1-butyl-2,3-dimethyl-1H-imidazolium ",CCCC[NH+]1C=CN(C1C)C,bis(trifluoromethylsulfonyl)amide,C(F)(F)(F)S(=O)(=O)[N-]S(=O)(=O)C(F)(F)F,283.15,101.325,0.2493,"Gacino, F. M.; Regueira, T.; Lugo, L.; Comunas, M. J. P.; Fernandez, J. (2011) J. Chem. Eng. Data 56(12), 4984-4999."
87,"1-butyl-2,3-dimethyl-1H-imidazolium ",CCCC[NH+]1C=CN(C1C)C,bis(trifluoromethylsulfonyl)amide,C(F)(F)(F)S(=O)(=O)[N-]S(=O)(=O)C(F)(F)F,288.15,101.325,0.1805,"Gacino, F. M.; Regueira, T.; Lugo, L.; Comunas, M. J. P.; Fernandez, J. (2011) J. Chem. Eng. Data 56(12), 4984-4999."
88,"1-butyl-2,3-dimethyl-1H-imidazolium ",CCCC[NH+]1C=CN(C1C)C,bis(trifluoromethylsulfonyl)amide,C(F)(F)(F)S(=O)(=O)[N-]S(=O)(=O)C(F)(F)F,293.15,101.325,0.1342,"Gacino, F. M.; Regueira, T.; Lugo, L.; Comunas, M. J. P.; Fernandez, J. (2011) J. Chem. Eng. Data 56(12), 4984-4999."
89,"1-butyl-2,3-dimethyl-1H-imidazolium ",CCCC[NH+]1C=CN(C1C)C,bis(trifluoromethylsulfonyl)amide,C(F)(F)(F)S(=O)(=O)[N-]S(=O)(=O)C(F)(F)F,298.15,101.325,0.1022,"Gacino, F. M.; Regueira, T.; Lugo, L.; Comunas, M. J. P.; Fernandez, J. (2011) J. Chem. Eng. Data 56(12), 4984-4999."
90,"1-butyl-2,3-dimethyl-1H-imidazolium ",CCCC[NH+]1C=CN(C1C)C,bis(trifluoromethylsulfonyl)amide,C(F)(F)(F)S(=O)(=O)[N-]S(=O)(=O)C(F)(F)F,303.15,101.325,0.0795,"Gacino, F. M.; Regueira, T.; Lugo, L.; Comunas, M. J. P.; Fernandez, J. (2011) J. Chem. Eng. Data 56(12), 4984-4999."
91,"1-butyl-2,3-dimethyl-1H-imidazolium ",CCCC[NH+]1C=CN(C1C)C,bis(trifluoromethylsulfonyl)amide,C(F)(F)(F)S(=O)(=O)[N-]S(=O)(=O)C(F)(F)F,308.15,101.325,0.063,"Gacino, F. M.; Regueira, T.; Lugo, L.; Comunas, M. J. P.; Fernandez, J. (2011) J. Chem. Eng. Data 56(12), 4984-4999."
92,"1-butyl-2,3-dimethyl-1H-imidazolium ",CCCC[NH+]1C=CN(C1C)C,bis(trifluoromethylsulfonyl)amide,C(F)(F)(F)S(=O)(=O)[N-]S(=O)(=O)C(F)(F)F,313.15,101.325,0.0508,"Gacino, F. M.; Regueira, T.; Lugo, L.; Comunas, M. J. P.; Fernandez, J. (2011) J. Chem. Eng. Data 56(12), 4984-4999."
93,"1-butyl-2,3-dimethyl-1H-imidazolium ",CCCC[NH+]1C=CN(C1C)C,bis(trifluoromethylsulfonyl)amide,C(F)(F)(F)S(=O)(=O)[N-]S(=O)(=O)C(F)(F)F,318.15,101.325,0.04153,"Gacino, F. M.; Regueira, T.; Lugo, L.; Comunas, M. J. P.; Fernandez, J. (2011) J. Chem. Eng. Data 56(12), 4984-4999."
94,"1-butyl-2,3-dimethyl-1H-imidazolium ",CCCC[NH+]1C=CN(C1C)C,bis(trifluoromethylsulfonyl)amide,C(F)(F)(F)S(=O)(=O)[N-]S(=O)(=O)C(F)(F)F,323.15,101.325,0.03445,"Gacino, F. M.; Regueira, T.; Lugo, L.; Comunas, M. J. P.; Fernandez, J. (2011) J. Chem. Eng. Data 56(12), 4984-4999."
95,"1-butyl-2,3-dimethyl-1H-imidazolium ",CCCC[NH+]1C=CN(C1C)C,bis(trifluoromethylsulfonyl)amide,C(F)(F)(F)S(=O)(=O)[N-]S(=O)(=O)C(F)(F)F,328.15,101.325,0.02891,"Gacino, F. M.; Regueira, T.; Lugo, L.; Comunas, M. J. P.; Fernandez, J. (2011) J. Chem. Eng. Data 56(12), 4984-4999."
96,"1-butyl-2,3-dimethyl-1H-imidazolium ",CCCC[NH+]1C=CN(C1C)C,bis(trifluoromethylsulfonyl)amide,C(F)(F)(F)S(=O)(=O)[N-]S(=O)(=O)C(F)(F)F,333.15,101.325,0.02454,"Gacino, F. M.; Regueira, T.; Lugo, L.; Comunas, M. J. P.; Fernandez, J. (2011) J. Chem. Eng. Data 56(12), 4984-4999."
97,"1-butyl-2,3-dimethyl-1H-imidazolium ",CCCC[NH+]1C=CN(C1C)C,bis(trifluoromethylsulfonyl)amide,C(F)(F)(F)S(=O)(=O)[N-]S(=O)(=O)C(F)(F)F,338.15,101.325,0.02103,"Gacino, F. M.; Regueira, T.; Lugo, L.; Comunas, M. J. P.; Fernandez, J. (2011) J. Chem. Eng. Data 56(12), 4984-4999."
98,"1-butyl-2,3-dimethyl-1H-imidazolium ",CCCC[NH+]1C=CN(C1C)C,bis(trifluoromethylsulfonyl)amide,C(F)(F)(F)S(=O)(=O)[N-]S(=O)(=O)C(F)(F)F,343.15,101.325,0.01817,"Gacino, F. M.; Regueira, T.; Lugo, L.; Comunas, M. J. P.; Fernandez, J. (2011) J. Chem. Eng. Data 56(12), 4984-4999."
99,"1-butyl-2,3-dimethyl-1H-imidazolium ",CCCC[NH+]1C=CN(C1C)C,bis(trifluoromethylsulfonyl)amide,C(F)(F)(F)S(=O)(=O)[N-]S(=O)(=O)C(F)(F)F,348.15,101.325,0.01583,"Gacino, F. M.; Regueira, T.; Lugo, L.; Comunas, M. J. P.; Fernandez, J. (2011) J. Chem. Eng. Data 56(12), 4984-4999."
100,"1-butyl-2,3-dimethyl-1H-imidazolium ",CCCC[NH+]1C=CN(C1C)C,bis(trifluoromethylsulfonyl)amide,C(F)(F)(F)S(=O)(=O)[N-]S(=O)(=O)C(F)(F)F,353.15,101.325,0.0139,"Gacino, F. M.; Regueira, T.; Lugo, L.; Comunas, M. J. P.; Fernandez, J. (2011) J. Chem. Eng. Data 56(12), 4984-4999."
101,"1-butyl-2,3-dimethyl-1H-imidazolium ",CCCC[NH+]1C=CN(C1C)C,bis(trifluoromethylsulfonyl)amide,C(F)(F)(F)S(=O)(=O)[N-]S(=O)(=O)C(F)(F)F,358.15,101.325,0.0123,"Gacino, F. M.; Regueira, T.; Lugo, L.; Comunas, M. J. P.; Fernandez, J. (2011) J. Chem. Eng. Data 56(12), 4984-4999."
102,"1-butyl-2,3-dimethyl-1H-imidazolium ",CCCC[NH+]1C=CN(C1C)C,bis(trifluoromethylsulfonyl)amide,C(F)(F)(F)S(=O)(=O)[N-]S(=O)(=O)C(F)(F)F,363.15,101.325,0.01094,"Gacino, F. M.; Regueira, T.; Lugo, L.; Comunas, M. J. P.; Fernandez, J. (2011) J. Chem. Eng. Data 56(12), 4984-4999."
103,"1-butyl-2,3-dimethyl-1H-imidazolium ",CCCC[NH+]1C=CN(C1C)C,bis(trifluoromethylsulfonyl)amide,C(F)(F)(F)S(=O)(=O)[N-]S(=O)(=O)C(F)(F)F,368.15,101.325,0.00979,"Gacino, F. M.; Regueira, T.; Lugo, L.; Comunas, M. J. P.; Fernandez, J. (2011) J. Chem. Eng. Data 56(12), 4984-4999."
104,"1-butyl-2,3-dimethyl-1H-imidazolium ",CCCC[NH+]1C=CN(C1C)C,bis(trifluoromethylsulfonyl)amide,C(F)(F)(F)S(=O)(=O)[N-]S(=O)(=O)C(F)(F)F,373.15,101.325,0.00881,"Gacino, F. M.; Regueira, T.; Lugo, L.; Comunas, M. J. P.; Fernandez, J. (2011) J. Chem. Eng. Data 56(12), 4984-4999."
105,1-butyl-3-methylimidazolium ,CCCCN1C=C[N+](=C1)C,bis(trifluoromethylsulfonyl)imide,C(F)(F)(F)S(=O)(=O)[N-]S(=O)(=O)C(F)(F)F,278.15,101.325,0.143,"Salgado, J.; Regueira, T.; Lugo, L.; Vijande, J.; Fernandez, J.; Garcia, J. (2014) J. Chem. Thermodyn. 70, 101-110."
106,1-butyl-3-methylimidazolium ,CCCCN1C=C[N+](=C1)C,bis(trifluoromethylsulfonyl)imide,C(F)(F)(F)S(=O)(=O)[N-]S(=O)(=O)C(F)(F)F,283.15,101.325,0.107,"Salgado, J.; Regueira, T.; Lugo, L.; Vijande, J.; Fernandez, J.; Garcia, J. (2014) J. Chem. Thermodyn. 70, 101-110."
107,1-butyl-3-methylimidazolium ,CCCCN1C=C[N+](=C1)C,bis(trifluoromethylsulfonyl)imide,C(F)(F)(F)S(=O)(=O)[N-]S(=O)(=O)C(F)(F)F,288.15,101.325,0.0824,"Salgado, J.; Regueira, T.; Lugo, L.; Vijande, J.; Fernandez, J.; Garcia, J. (2014) J. Chem. Thermodyn. 70, 101-110."
108,1-butyl-3-methylimidazolium ,CCCCN1C=C[N+](=C1)C,bis(trifluoromethylsulfonyl)imide,C(F)(F)(F)S(=O)(=O)[N-]S(=O)(=O)C(F)(F)F,293.15,101.325,0.0646,"Salgado, J.; Regueira, T.; Lugo, L.; Vijande, J.; Fernandez, J.; Garcia, J. (2014) J. Chem. Thermodyn. 70, 101-110."
109,1-butyl-3-methylimidazolium ,CCCCN1C=C[N+](=C1)C,bis(trifluoromethylsulfonyl)imide,C(F)(F)(F)S(=O)(=O)[N-]S(=O)(=O)C(F)(F)F,298.15,101.325,0.0516,"Salgado, J.; Regueira, T.; Lugo, L.; Vijande, J.; Fernandez, J.; Garcia, J. (2014) J. Chem. Thermodyn. 70, 101-110."
110,1-butyl-3-methylimidazolium ,CCCCN1C=C[N+](=C1)C,bis(trifluoromethylsulfonyl)imide,C(F)(F)(F)S(=O)(=O)[N-]S(=O)(=O)C(F)(F)F,303.15,101.325,0.0419,"Salgado, J.; Regueira, T.; Lugo, L.; Vijande, J.; Fernandez, J.; Garcia, J. (2014) J. Chem. Thermodyn. 70, 101-110."
111,1-butyl-3-methylimidazolium ,CCCCN1C=C[N+](=C1)C,bis(trifluoromethylsulfonyl)imide,C(F)(F)(F)S(=O)(=O)[N-]S(=O)(=O)C(F)(F)F,308.15,101.325,0.0346,"Salgado, J.; Regueira, T.; Lugo, L.; Vijande, J.; Fernandez, J.; Garcia, J. (2014) J. Chem. Thermodyn. 70, 101-110."
112,1-butyl-3-methylimidazolium ,CCCCN1C=C[N+](=C1)C,bis(trifluoromethylsulfonyl)imide,C(F)(F)(F)S(=O)(=O)[N-]S(=O)(=O)C(F)(F)F,313.15,101.325,0.0289,"Salgado, J.; Regueira, T.; Lugo, L.; Vijande, J.; Fernandez, J.; Garcia, J. (2014) J. Chem. Thermodyn. 70, 101-110."
113,1-butyl-3-methylimidazolium ,CCCCN1C=C[N+](=C1)C,bis(trifluoromethylsulfonyl)imide,C(F)(F)(F)S(=O)(=O)[N-]S(=O)(=O)C(F)(F)F,318.15,101.325,0.0244,"Salgado, J.; Regueira, T.; Lugo, L.; Vijande, J.; Fernandez, J.; Garcia, J. (2014) J. Chem. Thermodyn. 70, 101-110."
114,1-butyl-3-methylimidazolium ,CCCCN1C=C[N+](=C1)C,bis(trifluoromethylsulfonyl)imide,C(F)(F)(F)S(=O)(=O)[N-]S(=O)(=O)C(F)(F)F,323.15,101.325,0.0209,"Salgado, J.; Regueira, T.; Lugo, L.; Vijande, J.; Fernandez, J.; Garcia, J. (2014) J. Chem. Thermodyn. 70, 101-110."
115,1-butyl-3-methylimidazolium ,CCCCN1C=C[N+](=C1)C,bis(trifluoromethylsulfonyl)imide,C(F)(F)(F)S(=O)(=O)[N-]S(=O)(=O)C(F)(F)F,328.15,101.325,0.018,"Salgado, J.; Regueira, T.; Lugo, L.; Vijande, J.; Fernandez, J.; Garcia, J. (2014) J. Chem. Thermodyn. 70, 101-110."
116,1-butyl-3-methylimidazolium ,CCCCN1C=C[N+](=C1)C,bis(trifluoromethylsulfonyl)imide,C(F)(F)(F)S(=O)(=O)[N-]S(=O)(=O)C(F)(F)F,333.15,101.325,0.0157,"Salgado, J.; Regueira, T.; Lugo, L.; Vijande, J.; Fernandez, J.; Garcia, J. (2014) J. Chem. Thermodyn. 70, 101-110."
117,1-butyl-3-methylimidazolium ,CCCCN1C=C[N+](=C1)C,bis(trifluoromethylsulfonyl)imide,C(F)(F)(F)S(=O)(=O)[N-]S(=O)(=O)C(F)(F)F,338.15,101.325,0.0137,"Salgado, J.; Regueira, T.; Lugo, L.; Vijande, J.; Fernandez, J.; Garcia, J. (2014) J. Chem. Thermodyn. 70, 101-110."
118,1-butyl-3-methylimidazolium ,CCCCN1C=C[N+](=C1)C,bis(trifluoromethylsulfonyl)imide,C(F)(F)(F)S(=O)(=O)[N-]S(=O)(=O)C(F)(F)F,343.15,101.325,0.0121,"Salgado, J.; Regueira, T.; Lugo, L.; Vijande, J.; Fernandez, J.; Garcia, J. (2014) J. Chem. Thermodyn. 70, 101-110."
119,1-butyl-3-methylimidazolium ,CCCCN1C=C[N+](=C1)C,bis(trifluoromethylsulfonyl)imide,C(F)(F)(F)S(=O)(=O)[N-]S(=O)(=O)C(F)(F)F,348.15,101.325,0.0108,"Salgado, J.; Regueira, T.; Lugo, L.; Vijande, J.; Fernandez, J.; Garcia, J. (2014) J. Chem. Thermodyn. 70, 101-110."
120,1-butyl-3-methylimidazolium ,CCCCN1C=C[N+](=C1)C,bis(trifluoromethylsulfonyl)imide,C(F)(F)(F)S(=O)(=O)[N-]S(=O)(=O)C(F)(F)F,353.15,101.325,0.00968,"Salgado, J.; Regueira, T.; Lugo, L.; Vijande, J.; Fernandez, J.; Garcia, J. (2014) J. Chem. Thermodyn. 70, 101-110."
121,1-butyl-3-methylimidazolium ,CCCCN1C=C[N+](=C1)C,bis(trifluoromethylsulfonyl)imide,C(F)(F)(F)S(=O)(=O)[N-]S(=O)(=O)C(F)(F)F,358.15,101.325,0.00871,"Salgado, J.; Regueira, T.; Lugo, L.; Vijande, J.; Fernandez, J.; Garcia, J. (2014) J. Chem. Thermodyn. 70, 101-110."
122,1-butyl-3-methylimidazolium ,CCCCN1C=C[N+](=C1)C,bis(trifluoromethylsulfonyl)imide,C(F)(F)(F)S(=O)(=O)[N-]S(=O)(=O)C(F)(F)F,363.15,101.325,0.00788,"Salgado, J.; Regueira, T.; Lugo, L.; Vijande, J.; Fernandez, J.; Garcia, J. (2014) J. Chem. Thermodyn. 70, 101-110."
123,1-butyl-3-methylimidazolium ,CCCCN1C=C[N+](=C1)C,bis(trifluoromethylsulfonyl)imide,C(F)(F)(F)S(=O)(=O)[N-]S(=O)(=O)C(F)(F)F,368.15,101.325,0.00717,"Salgado, J.; Regueira, T.; Lugo, L.; Vijande, J.; Fernandez, J.; Garcia, J. (2014) J. Chem. Thermodyn. 70, 101-110."
124,1-butyl-3-methylimidazolium ,CCCCN1C=C[N+](=C1)C,bis(trifluoromethylsulfonyl)imide,C(F)(F)(F)S(=O)(=O)[N-]S(=O)(=O)C(F)(F)F,373.15,101.325,0.00655,"Salgado, J.; Regueira, T.; Lugo, L.; Vijande, J.; Fernandez, J.; Garcia, J. (2014) J. Chem. Thermodyn. 70, 101-110."
125,1-ethyl-3-methylimidazolium,CCN1C=C[N+](=C1)C,bis[(trifluoromethyl)sulfonyl]imide,C(F)(F)(F)S(=O)(=O)[N-]S(=O)(=O)C(F)(F)F,278,101.325,0.076,"Tariq, M.; Carvalho, P.; Coutinho, J. A. P.; Marrucho, I. M.; Lopes, J. N. C.; Rebelo, L. P. N. (2011) Fluid Phase Equilib. 301(1), 22-32."
126,1-ethyl-3-methylimidazolium,CCN1C=C[N+](=C1)C,bis[(trifluoromethyl)sulfonyl]imide,C(F)(F)(F)S(=O)(=O)[N-]S(=O)(=O)C(F)(F)F,283,101.325,0.0601,"Tariq, M.; Carvalho, P.; Coutinho, J. A. P.; Marrucho, I. M.; Lopes, J. N. C.; Rebelo, L. P. N. (2011) Fluid Phase Equilib. 301(1), 22-32."
127,1-ethyl-3-methylimidazolium,CCN1C=C[N+](=C1)C,bis[(trifluoromethyl)sulfonyl]imide,C(F)(F)(F)S(=O)(=O)[N-]S(=O)(=O)C(F)(F)F,288,101.325,0.0485,"Tariq, M.; Carvalho, P.; Coutinho, J. A. P.; Marrucho, I. M.; Lopes, J. N. C.; Rebelo, L. P. N. (2011) Fluid Phase Equilib. 301(1), 22-32."
128,1-ethyl-3-methylimidazolium,CCN1C=C[N+](=C1)C,bis[(trifluoromethyl)sulfonyl]imide,C(F)(F)(F)S(=O)(=O)[N-]S(=O)(=O)C(F)(F)F,293,101.325,0.0397,"Tariq, M.; Carvalho, P.; Coutinho, J. A. P.; Marrucho, I. M.; Lopes, J. N. C.; Rebelo, L. P. N. (2011) Fluid Phase Equilib. 301(1), 22-32."
129,1-ethyl-3-methylimidazolium,CCN1C=C[N+](=C1)C,bis[(trifluoromethyl)sulfonyl]imide,C(F)(F)(F)S(=O)(=O)[N-]S(=O)(=O)C(F)(F)F,298,101.325,0.033,"Tariq, M.; Carvalho, P.; Coutinho, J. A. P.; Marrucho, I. M.; Lopes, J. N. C.; Rebelo, L. P. N. (2011) Fluid Phase Equilib. 301(1), 22-32."
130,1-ethyl-3-methylimidazolium,CCN1C=C[N+](=C1)C,bis[(trifluoromethyl)sulfonyl]imide,C(F)(F)(F)S(=O)(=O)[N-]S(=O)(=O)C(F)(F)F,303,101.325,0.0278,"Tariq, M.; Carvalho, P.; Coutinho, J. A. P.; Marrucho, I. M.; Lopes, J. N. C.; Rebelo, L. P. N. (2011) Fluid Phase Equilib. 301(1), 22-32."
131,1-ethyl-3-methylimidazolium,CCN1C=C[N+](=C1)C,bis[(trifluoromethyl)sulfonyl]imide,C(F)(F)(F)S(=O)(=O)[N-]S(=O)(=O)C(F)(F)F,308,101.325,0.0237,"Tariq, M.; Carvalho, P.; Coutinho, J. A. P.; Marrucho, I. M.; Lopes, J. N. C.; Rebelo, L. P. N. (2011) Fluid Phase Equilib. 301(1), 22-32."
132,1-ethyl-3-methylimidazolium,CCN1C=C[N+](=C1)C,bis[(trifluoromethyl)sulfonyl]imide,C(F)(F)(F)S(=O)(=O)[N-]S(=O)(=O)C(F)(F)F,313,101.325,0.0204,"Tariq, M.; Carvalho, P.; Coutinho, J. A. P.; Marrucho, I. M.; Lopes, J. N. C.; Rebelo, L. P. N. (2011) Fluid Phase Equilib. 301(1), 22-32."
133,1-ethyl-3-methylimidazolium,CCN1C=C[N+](=C1)C,bis[(trifluoromethyl)sulfonyl]imide,C(F)(F)(F)S(=O)(=O)[N-]S(=O)(=O)C(F)(F)F,318,101.325,0.01769,"Tariq, M.; Carvalho, P.; Coutinho, J. A. P.; Marrucho, I. M.; Lopes, J. N. C.; Rebelo, L. P. N. (2011) Fluid Phase Equilib. 301(1), 22-32."
134,1-ethyl-3-methylimidazolium,CCN1C=C[N+](=C1)C,bis[(trifluoromethyl)sulfonyl]imide,C(F)(F)(F)S(=O)(=O)[N-]S(=O)(=O)C(F)(F)F,323,101.325,0.0155,"Tariq, M.; Carvalho, P.; Coutinho, J. A. P.; Marrucho, I. M.; Lopes, J. N. C.; Rebelo, L. P. N. (2011) Fluid Phase Equilib. 301(1), 22-32."
135,1-ethyl-3-methylimidazolium,CCN1C=C[N+](=C1)C,bis[(trifluoromethyl)sulfonyl]imide,C(F)(F)(F)S(=O)(=O)[N-]S(=O)(=O)C(F)(F)F,328,101.325,0.01368,"Tariq, M.; Carvalho, P.; Coutinho, J. A. P.; Marrucho, I. M.; Lopes, J. N. C.; Rebelo, L. P. N. (2011) Fluid Phase Equilib. 301(1), 22-32."
136,1-ethyl-3-methylimidazolium,CCN1C=C[N+](=C1)C,bis[(trifluoromethyl)sulfonyl]imide,C(F)(F)(F)S(=O)(=O)[N-]S(=O)(=O)C(F)(F)F,333,101.325,0.01216,"Tariq, M.; Carvalho, P.; Coutinho, J. A. P.; Marrucho, I. M.; Lopes, J. N. C.; Rebelo, L. P. N. (2011) Fluid Phase Equilib. 301(1), 22-32."
137,1-ethyl-3-methylimidazolium,CCN1C=C[N+](=C1)C,bis[(trifluoromethyl)sulfonyl]imide,C(F)(F)(F)S(=O)(=O)[N-]S(=O)(=O)C(F)(F)F,338,101.325,0.01087,"Tariq, M.; Carvalho, P.; Coutinho, J. A. P.; Marrucho, I. M.; Lopes, J. N. C.; Rebelo, L. P. N. (2011) Fluid Phase Equilib. 301(1), 22-32."
138,1-ethyl-3-methylimidazolium,CCN1C=C[N+](=C1)C,bis[(trifluoromethyl)sulfonyl]imide,C(F)(F)(F)S(=O)(=O)[N-]S(=O)(=O)C(F)(F)F,343,101.325,0.00978,"Tariq, M.; Carvalho, P.; Coutinho, J. A. P.; Marrucho, I. M.; Lopes, J. N. C.; Rebelo, L. P. N. (2011) Fluid Phase Equilib. 301(1), 22-32."
139,1-ethyl-3-methylimidazolium,CCN1C=C[N+](=C1)C,bis[(trifluoromethyl)sulfonyl]imide,C(F)(F)(F)S(=O)(=O)[N-]S(=O)(=O)C(F)(F)F,348,101.325,0.00885,"Tariq, M.; Carvalho, P.; Coutinho, J. A. P.; Marrucho, I. M.; Lopes, J. N. C.; Rebelo, L. P. N. (2011) Fluid Phase Equilib. 301(1), 22-32."
140,1-ethyl-3-methylimidazolium,CCN1C=C[N+](=C1)C,bis[(trifluoromethyl)sulfonyl]imide,C(F)(F)(F)S(=O)(=O)[N-]S(=O)(=O)C(F)(F)F,353,101.325,0.00804,"Tariq, M.; Carvalho, P.; Coutinho, J. A. P.; Marrucho, I. M.; Lopes, J. N. C.; Rebelo, L. P. N. (2011) Fluid Phase Equilib. 301(1), 22-32."
141,1-ethyl-3-methylimidazolium,CCN1C=C[N+](=C1)C,bis[(trifluoromethyl)sulfonyl]imide,C(F)(F)(F)S(=O)(=O)[N-]S(=O)(=O)C(F)(F)F,358,101.325,0.00734,"Tariq, M.; Carvalho, P.; Coutinho, J. A. P.; Marrucho, I. M.; Lopes, J. N. C.; Rebelo, L. P. N. (2011) Fluid Phase Equilib. 301(1), 22-32."
142,"1,2-dimethyl-3-propylimidazolium ",CCCN1C=C[N+](=C1C)C,bis[(trifluoromethyl)sulfonyl]imide,C(F)(F)(F)S(=O)(=O)[N-]S(=O)(=O)C(F)(F)F,290,101.325,0.131,"Fletcher, S. I.; Sillars, F. B.; Hudson, N. E.; Hall, P. J. (2010) J. Chem. Eng. Data 55(2), 778-782."
143,"1,2-dimethyl-3-propylimidazolium ",CCCN1C=C[N+](=C1C)C,bis[(trifluoromethyl)sulfonyl]imide,C(F)(F)(F)S(=O)(=O)[N-]S(=O)(=O)C(F)(F)F,295,101.325,0.106,"Fletcher, S. I.; Sillars, F. B.; Hudson, N. E.; Hall, P. J. (2010) J. Chem. Eng. Data 55(2), 778-782."
144,"1,2-dimethyl-3-propylimidazolium ",CCCN1C=C[N+](=C1C)C,bis[(trifluoromethyl)sulfonyl]imide,C(F)(F)(F)S(=O)(=O)[N-]S(=O)(=O)C(F)(F)F,300,101.325,0.085,"Fletcher, S. I.; Sillars, F. B.; Hudson, N. E.; Hall, P. J. (2010) J. Chem. Eng. Data 55(2), 778-782."
145,"1,2-dimethyl-3-propylimidazolium ",CCCN1C=C[N+](=C1C)C,bis[(trifluoromethyl)sulfonyl]imide,C(F)(F)(F)S(=O)(=O)[N-]S(=O)(=O)C(F)(F)F,305,101.325,0.069,"Fletcher, S. I.; Sillars, F. B.; Hudson, N. E.; Hall, P. J. (2010) J. Chem. Eng. Data 55(2), 778-782."
146,"1,2-dimethyl-3-propylimidazolium ",CCCN1C=C[N+](=C1C)C,bis[(trifluoromethyl)sulfonyl]imide,C(F)(F)(F)S(=O)(=O)[N-]S(=O)(=O)C(F)(F)F,310,101.325,0.058,"Fletcher, S. I.; Sillars, F. B.; Hudson, N. E.; Hall, P. J. (2010) J. Chem. Eng. Data 55(2), 778-782."
147,"1,2-dimethyl-3-propylimidazolium ",CCCN1C=C[N+](=C1C)C,bis[(trifluoromethyl)sulfonyl]imide,C(F)(F)(F)S(=O)(=O)[N-]S(=O)(=O)C(F)(F)F,315,101.325,0.049,"Fletcher, S. I.; Sillars, F. B.; Hudson, N. E.; Hall, P. J. (2010) J. Chem. Eng. Data 55(2), 778-782."
148,"1,2-dimethyl-3-propylimidazolium ",CCCN1C=C[N+](=C1C)C,bis[(trifluoromethyl)sulfonyl]imide,C(F)(F)(F)S(=O)(=O)[N-]S(=O)(=O)C(F)(F)F,320,101.325,0.042,"Fletcher, S. I.; Sillars, F. B.; Hudson, N. E.; Hall, P. J. (2010) J. Chem. Eng. Data 55(2), 778-782."
149,"1,2-dimethyl-3-propylimidazolium ",CCCN1C=C[N+](=C1C)C,bis[(trifluoromethyl)sulfonyl]imide,C(F)(F)(F)S(=O)(=O)[N-]S(=O)(=O)C(F)(F)F,325,101.325,0.037,"Fletcher, S. I.; Sillars, F. B.; Hudson, N. E.; Hall, P. J. (2010) J. Chem. Eng. Data 55(2), 778-782."
150,"1,2-dimethyl-3-propylimidazolium ",CCCN1C=C[N+](=C1C)C,bis[(trifluoromethyl)sulfonyl]imide,C(F)(F)(F)S(=O)(=O)[N-]S(=O)(=O)C(F)(F)F,330,101.325,0.033,"Fletcher, S. I.; Sillars, F. B.; Hudson, N. E.; Hall, P. J. (2010) J. Chem. Eng. Data 55(2), 778-782."
151,"1,2-dimethyl-3-propylimidazolium ",CCCN1C=C[N+](=C1C)C,bis[(trifluoromethyl)sulfonyl]imide,C(F)(F)(F)S(=O)(=O)[N-]S(=O)(=O)C(F)(F)F,335,101.325,0.029,"Fletcher, S. I.; Sillars, F. B.; Hudson, N. E.; Hall, P. J. (2010) J. Chem. Eng. Data 55(2), 778-782."
152,"1,2-dimethyl-3-propylimidazolium ",CCCN1C=C[N+](=C1C)C,bis[(trifluoromethyl)sulfonyl]imide,C(F)(F)(F)S(=O)(=O)[N-]S(=O)(=O)C(F)(F)F,340,101.325,0.027,"Fletcher, S. I.; Sillars, F. B.; Hudson, N. E.; Hall, P. J. (2010) J. Chem. Eng. Data 55(2), 778-782."
